Repository: agnatsh001/steel-temperature-soft-sensor

# Прогноз температуры стали в ковше

Виртуальный датчик температуры стали на установке внепечной обработки: модель оценивает температуру контрольного (последнего) замера партии по начальной температуре и выполненной обработке — нагревам электродами, добавкам сыпучих и проволочных материалов, продувке газом.

Выпускной проект программы Data Scientist Plus Яндекс Практикума, трек «Промышленность» (заказчик — металлургический комбинат «Стальная птица»).

**Built with PriorLabs-TabPFN.**

## Результат

| Модель | MAE на кросс-валидации, °C | MAE на test, °C |
|---|---|---|
| **TabPFN v2** (итоговая) | 5.64 | **5.63** (R² 0.51) |
| TabM | 5.93 | — |
| Ridge | 5.94 | — |
| Случайный лес | 6.11 | — |
| LightGBM + Optuna | 6.20 | — |
| CatBoost + Optuna | 6.30 | — |
| Константа (медиана) | 7.88 | 8.21 |

Требование заказчика — MAE на тестовой выборке менее 6.8 °C. Наибольший вклад в прогноз дают начальная температура и характеристики нагрева; бленды моделей не дали выигрыша из-за высокой корреляции ошибок. 90%-е интервалы прогноза TabPFN согласуются с номиналом (покрытие 91% на test), и их ширина указывает партии, которые стоит замерить вручную. Подробные выводы, ограничения и рекомендации — в разделе 10 ноутбука.

## Методика

- Выборка делится **по времени**: train — первые 75% партий (1 743 партии, 3 мая – 11 июля 2019), test — последние 25% (581 партия, 11 июля – 10 августа).
- Разведочный анализ, отбор признаков и выбор модели выполняются только на train; кросс-валидация — `TimeSeriesSplit(5)`; test используется один раз.
- 65 признаков во вложенных наборах; вклад каждой группы оценён на кросс-валидации.
- Гиперпараметры бустингов подбираются в Optuna во вложенной кросс-валидации.
- Дополнительно (раздел 11): пошаговая оценка температуры между промежуточными замерами (MAE 6.56 °C на test против 8.86 °C у оценки «без изменений»).

## Структура репозитория

```
├── notebooks/
│   └── steel_temperature.ipynb   # ноутбук проекта с выводами
├── data/
│   └── split_keys.csv            # ключи партий train и test
├── models/
│   ├── tabpfn-v2-regressor.ckpt  # веса TabPFN v2 (Prior Labs License 1.1)
│   └── LICENSE-TabPFN-v2.txt     # текст лицензии весов
├── outputs/
│   ├── figures/                  # графики
│   └── test_predictions.csv      # прогнозы итоговой модели на test
├── environment.yml
├── LICENSE
└── README.md
```

## Запуск

1. Клонировать репозиторий: `git clone https://github.com/agnatsh001/steel-temperature-soft-sensor.git`.
2. Создать окружение: `conda env create -f environment.yml`.
3. Скачать базу данных в `data/`: `https://code.s3.yandex.net/data-scientist/ds-plus-final.db`. Веса TabPFN v2 уже лежат в `models/`.
4. Запустить ноутбук целиком (Restart Kernel and Run All). Полный прогон занимает около 1 ч 45 мин на MacBook Pro (Apple M1 Pro, 16 ГБ, CPU); время зависит от оборудования и версий библиотек.

## Лицензии и атрибуция

Код и тексты проекта распространяются по лицензии MIT (файл `LICENSE`). Лицензия MIT не распространяется на базу данных (в репозиторий не входит) и на веса TabPFN v2 (у них собственная лицензия).

TabPFN v2 — Prior Labs; Hollmann N. et al. Accurate predictions on small data with a tabular foundation model. *Nature*, 2025. Веса TabPFN v2 (`models/tabpfn-v2-regressor.ckpt`, из репозитория Hugging Face `Prior-Labs/TabPFN-v2-reg`) включены в репозиторий без изменений и распространяются на условиях Prior Labs License 1.1 (Apache 2.0 с дополнительным требованием указания авторства); текст лицензии — `models/LICENSE-TabPFN-v2.txt`. По пункту 10 этой лицензии при распространении весов нужно приложить её текст и указать «Built with PriorLabs-TabPFN» — указание стоит в начале README. Веса более новых версий TabPFN (2.5 и выше) выпущены под некоммерческими лицензиями и в проекте не используются.

File: notebooks/steel_temperature.ipynb (part 1 of 5)
# Прогноз температуры стали в ковше

**Репозиторий проекта:** [github.com/agnatsh001/steel-temperature-soft-sensor](https://github.com/agnatsh001/steel-temperature-soft-sensor)

**Заказчик:** металлургический комбинат «Стальная птица». Чтобы снизить расход электроэнергии на внепечной обработке стали, комбинату нужно контролировать температуру сплава; модель должна предсказывать её и использоваться для имитации технологического процесса.

**Задача.** Регрессия: оценить температуру последнего (контрольного) замера партии `T_last` по начальной температуре `T_first` и выполненной обработке — нагревам электродами, добавкам сыпучих и проволочных материалов, продувке газом. Модель работает как виртуальный датчик (soft sensor) конечной температуры. Метрика — MAE (mean absolute error, средняя абсолютная ошибка); требование заказчика — MAE на тестовой выборке менее 6.8 °C.

**Данные.** База SQLite из семи таблиц: нагревы, объёмы и моменты подачи сыпучих и проволочных материалов, продувка газом, замеры температуры; период — с 3 мая по 10 августа 2019 года.

**Результат.** Лучшая модель — TabPFN v2 (табличная фундаментальная модель) на 65 признаках: **MAE на test 5.63 °C**, R² 0.51; константная модель (медиана) — 8.21 °C. Основной вклад в прогноз вносят начальная температура и энергия нагрева. Точность неоднородна: партии с нетипично низкой или высокой конечной температурой и партии с признаками вне диапазона обучения оцениваются заметно хуже (раздел 9).

**Методика.** Выборка делится по времени: модель обучается на первых 75% партий и проверяется на последних 25%, как в эксплуатации, где прогноз строится для будущих партий. Разведочный анализ, отбор признаков и выбор модели выполняются только на обучающей выборке с кросс-валидацией, упорядоченной по времени; тестовая выборка используется один раз.

**Протестированные модели и подходы.**

- **Модели:** константа (медиана) как ориентир; `Ridge`; решающее дерево; случайный лес; градиентный бустинг LightGBM и CatBoost с подбором гиперпараметров в Optuna; табличная фундаментальная модель TabPFN v2; нейросеть TabM; бленды — простое и взвешенное среднее прогнозов лучших моделей.
- **Признаки и цель:** четыре вложенных набора признаков (от 8 до 65); две параметризации цели — `T_last` напрямую и приращение ΔT = `T_last` − `T_first`.
- **Выбор:** кросс-валидация `TimeSeriesSplit(5)` с подбором гиперпараметров внутри обучающей части каждого фолда; при выигрыше менее 0.02 °C выбирается более простая конфигурация.
- **Проверка итоговой модели:** bootstrap-интервал MAE на test, анализ ошибок по диапазонам температуры и по времени, важность признаков перестановкой, частичная зависимость, интервалы прогноза в сравнении с допуском датчика температуры.

На кросс-валидации TabPFN v2 (5.64 °C) точнее TabM (5.93 °C) и `Ridge` (5.94 °C); случайный лес и бустинги — 6.11–6.30 °C; бленды не улучшили лучшую одиночную модель (раздел 8).

**Дополнительный подход (раздел 11).** Рассмотрена пошаговая постановка того же датчика: оценка температуры следующего замера по последнему фактическому замеру и операциям, выполненным после него. Этот подход использует промежуточные замеры. На сегментах test TabPFN v2 даёт MAE 6.56 °C против 8.86 °C у оценки «без изменений» (`T_next = T_now`); возможность полностью заменить промежуточные замеры виртуальным датчиком не установлена.

**Содержание**

1. Окружение и константы
2. Загрузка данных
3. Отбор партий и целевая переменная
4. Разбиение на обучающую и тестовую выборки
5. Исследовательский анализ таблиц
6. Признаки
7. Объединённая таблица: распределения и корреляции
8. Модели: обучение и выбор по кросс-валидации
9. Проверка на тестовой выборке, анализ ошибок и важность признаков
10. Общий вывод и рекомендации
11. Дополнительно: пошаговая оценка температуры между замерами

## 1. Окружение и константы

```
# Стандартная библиотека
import os
import sys
import time
import warnings
from importlib import metadata
from pathlib import Path

# Сторонние пакеты
import matplotlib.pyplot as plt
import numpy as np
import optuna
import pandas as pd
import torch
from catboost import CatBoostRegressor
from IPython.display import display
from lightgbm import LGBMRegressor, early_stopping
from scipy import stats as sps
from sklearn.base import BaseEstimator, RegressorMixin, clone
from sklearn.compose import ColumnTransformer
from sklearn.dummy import DummyRegressor
from sklearn.ensemble import RandomForestRegressor
from sklearn.linear_model import Ridge
from sklearn.metrics import mean_absolute_error, r2_score
from sklearn.model_selection import GridSearchCV, TimeSeriesSplit
from sklearn.pipeline import Pipeline
from sklearn.preprocessing import QuantileTransformer, StandardScaler
from sklearn.tree import DecisionTreeRegressor
from sqlalchemy import create_engine, inspect, text
from tabm import TabM
from tabpfn import TabPFNRegressor
from tabpfn.constants import ModelVersion
```

```
print('Python', sys.version.split()[0])
for package in ['numpy', 'pandas', 'scipy', 'scikit-learn', 'sqlalchemy', 'matplotlib', 'lightgbm', 'catboost',
                'optuna', 'torch', 'tabm', 'tabpfn']:
    print(f'{package}: {metadata.version(package)}')
NOTEBOOK_START = time.perf_counter()  # начало отсчёта общего времени выполнения (итог — в последней ячейке)
```

Python 3.11.15
numpy: 2.4.6
pandas: 3.0.3
scipy: 1.17.1
scikit-learn: 1.8.0
sqlalchemy: 2.0.50
matplotlib: 3.10.9
lightgbm: 4.6.0
catboost: 1.2.10
optuna: 4.9.0
torch: 2.11.0
tabm: 0.0.3
tabpfn: 9.2.0

```
RANDOM_STATE = 311026
TEST_SIZE = 0.25
N_FOLDS = 5             # фолды кросс-валидации, упорядоченной по времени
MIN_TEMPERATURE = 1500  # по данным заказчика, температура ниже 1500 °C аномальна

PROJECT_DIR = Path('..') if Path('..', 'data').exists() else Path('.')
DATA_DIR, MODELS_DIR, OUTPUT_DIR = PROJECT_DIR / 'data', PROJECT_DIR / 'models', PROJECT_DIR / 'outputs'
FIG_DIR = OUTPUT_DIR / 'figures'
FIG_DIR.mkdir(parents=True, exist_ok=True)

pd.set_option('display.max_columns', 50)
pd.set_option('display.width', 160)
optuna.logging.set_verbosity(optuna.logging.WARNING)
os.environ.setdefault('TABPFN_DISABLE_TELEMETRY', '1')
# QuantileTransformer уменьшает число квантилей на коротких внутренних фолдах сам; TabPFN предупреждает о скорости CPU
warnings.filterwarnings('ignore', message='n_quantiles', category=UserWarning)
warnings.filterwarnings('ignore', message='Running on CPU with more than')
warnings.filterwarnings('ignore', message="The argument 'eval_set' is deprecated")
```

```
INK, INK_SECONDARY, GRID, BAR_COLOR, ACCENT, NEUTRAL = '#0b0b0b', '#52514e', '#e3e2de', '#2a78d6', '#eb6834', '#8a8984'


def style_axes(ax, title, xlabel='', ylabel='', grid_axis='y'):
    ax.set_title(title, loc='left', color=INK, fontsize=10)
    ax.set_xlabel(xlabel, color=INK_SECONDARY, fontsize=9)
    ax.set_ylabel(ylabel, color=INK_SECONDARY, fontsize=9)
    ax.grid(axis=grid_axis, color=GRID, linewidth=0.8, zorder=0)
    ax.set_axisbelow(True)
    ax.set_facecolor('white')
    for side in ['top', 'right']:
        ax.spines[side].set_visible(False)
    for side in ['left', 'bottom']:
        ax.spines[side].set_color(GRID)
    ax.tick_params(colors=INK_SECONDARY, labelsize=8)


def hist_panel(ax, values, title, xlabel, bins=40, marks=()):
    # marks: пары (значение, подпись) для вертикальных линий
    ax.hist(values, bins=bins, color=BAR_COLOR, zorder=3)
    for value, label in marks:
        ax.axvline(value, color=ACCENT, linewidth=1.2, zorder=4)
        ax.text(value, ax.get_ylim()[1], f' {label}', color=ACCENT, fontsize=8, va='top')
    style_axes(ax, title, xlabel, 'число')


def save_figure(fig, name, tight=True):
    if tight:
        fig.tight_layout()
    fig.savefig(FIG_DIR / name, dpi=150, bbox_inches='tight', facecolor='white')
    plt.show()
```

## 2. Загрузка данных

База данных — файл SQLite `ds-plus-final.db` в папке `data/` (источник указан в README).

```
DB_NAME = 'ds-plus-final.db'
path_to_db = next((p for p in [DATA_DIR / DB_NAME, Path(DB_NAME)] if p.exists()), DATA_DIR / DB_NAME)

engine = create_engine(f'sqlite:///{path_to_db}', echo=False)
```

```
INDUSTRIAL_TABLES = ['data_arc', 'data_bulk', 'data_bulk_time', 'data_gas', 'data_temp', 'data_wire', 'data_wire_time']

inspector = inspect(engine)
all_tables = sorted(inspector.get_table_names())
with engine.connect() as conn:
    n_rows = {t: conn.execute(text(f'SELECT COUNT(*) FROM "{t}"')).scalar() for t in all_tables}

tables_overview = pd.DataFrame({
    'таблица': all_tables,
    'назначение': ['данные проекта' if t in INDUSTRIAL_TABLES else 'другой проект' for t in all_tables],
    'столбцов': [len(inspector.get_columns(t)) for t in all_tables],
    'строк': [n_rows[t] for t in all_tables],
}).sort_values(['назначение', 'таблица'], ascending=[False, True]).reset_index(drop=True)
display(tables_overview)
missing = sorted(set(INDUSTRIAL_TABLES) - set(all_tables))
empty = [t for t in INDUSTRIAL_TABLES if n_rows.get(t, 0) == 0]
print(f'Таблиц проекта в базе: {len(INDUSTRIAL_TABLES) - len(missing)} из {len(INDUSTRIAL_TABLES)}; пустых: {len(empty)}.')
```

           таблица      назначение  столбцов  строк
0         contract   другой проект         8   7043
1         internet   другой проект         8   5517
2         personal   другой проект         5   7043
3            phone   другой проект         2   6361
4         data_arc  данные проекта         5  14876
5        data_bulk  данные проекта        16   3129
6   data_bulk_time  данные проекта        16   3129
7         data_gas  данные проекта         2   3239
8        data_temp  данные проекта         3  18092
9        data_wire  данные проекта        10   3081
10  data_wire_time  данные проекта        10   3081

Таблиц проекта в базе: 7 из 7; пустых: 0.

Названия части столбцов в базе русские или содержат пробелы, а температура, объёмы части материалов и все моменты времени хранятся как текст. Столбцы переименовываются по описанию данных (`BeginHeat`, `MeasureTime`, `Bulk_1`, …), значения приводятся к числам и датам; для каждой таблицы проверяется, что приведение не превратило ни одно значение в пропуск.

```
RENAME = {
    'data_arc': {'Начало нагрева дугой': 'BeginHeat', 'Конец нагрева дугой': 'EndHeat',
                 'Активная мощность': 'ActivePower', 'Реактивная мощность': 'ReactivePower'},
    'data_gas': {'Газ 1': 'gas'},
    'data_temp': {'Время замера': 'MeasureTime', 'Температура': 'Temperature'},
}
DATETIME_COLUMNS = {
    'data_arc': ['BeginHeat', 'EndHeat'],
    'data_temp': ['MeasureTime'],
    'data_bulk_time': [f'Bulk_{i}' for i in range(1, 16)],
    'data_wire_time': [f'Wire_{i}' for i in range(1, 10)],
}


def to_numeric(series):
    # десятичная запятая допускается; нераспознанные значения становятся пропусками
    return pd.to_numeric(series.astype('string').str.strip().str.replace(',', '.', regex=False), errors='coerce')


def load_table(table):
    df = pd.read_sql(f'SELECT * FROM "{table}"', engine).rename(columns=RENAME.get(table, {}))
    df.columns = [c.replace(' ', '_') for c in df.columns]
    values = [c for c in df.columns if c != 'key']
    filled_before = df[values].notna().sum()
    for c in values:
        df[c] = (pd.to_datetime(df[c], format='%Y-%m-%d %H:%M:%S', errors='coerce')
                 if c in DATETIME_COLUMNS.get(table, []) else to_numeric(df[c]).astype('float64'))
    return df, int((filled_before - df[values].notna().sum()).sum())


raw, audit = {}, {}
for table in INDUSTRIAL_TABLES:
    raw[table], lost = load_table(table)
    rows_per_key = raw[table].groupby('key').size()
    audit[table] = {'строк': len(raw[table]), 'партий': raw[table]['key'].nunique(),
                    'строк на партию, макс.': int(rows_per_key.max()), 'потеряно при приведении типов': lost}
display(pd.DataFrame(audit).T)
```

                строк  партий  строк на партию, макс.  потеряно при приведении типов
data_arc        14876    3214                      16                              0
data_bulk        3129    3129                       1                              0
data_bulk_time   3129    3129                       1                              0
data_gas         3239    3239                       1                              0
data_temp       18092    3216                      17                              0
data_wire        3081    3081                       1                              0
data_wire_time   3081    3081                       1                              0

**Выводы.** В базе 11 таблиц: семь относятся к проекту и все непустые, четыре (`contract`, `internet`, `personal`, `phone`) принадлежат другому проекту и не используются. Приведение типов прошло без потерь. Нагревы (`data_arc`, до 16 на партию) и замеры температуры (`data_temp`, до 17) записаны по строке на событие и агрегируются по партии; остальные таблицы содержат одну строку на партию. Число партий в таблицах различается (от 3 081 в `data_wire` до 3 239 в `data_gas`), поэтому состав выборки определяется правилами раздела 3. Единицы измерения мощности, объёмов и газа в описании данных не указаны; значения используются без пересчёта.

## 3. Отбор партий и целевая переменная

Целевая переменная — температура последнего по времени замера партии (`T_last`); единственная температура, допустимая как вход модели, — температура первого замера (`T_first`). Промежуточные замеры не используются: они содержат информацию о целевой переменной. Правила отбора партий не зависят от связи признаков с целевой переменной и применяются ко всем партиям до разбиения выборки.

| Правило | Основание |
|---|---|
| в партии не менее двух замеров, первый и последний с температурой | описание задачи |
| температура первого и последнего замера не ниже 1500 °C | данные заказчика |
| партия есть в `data_arc`, `data_bulk`, `data_gas` и `data_wire` | по описанию, сплав всегда нагревался, продувался газом и получал оба вида материалов |
| у нагревов партии мощности положительны и окончание позже начала | физически невозможное значение — ошибка записи; партия удаляется целиком |

Конечная температура берётся из последней по времени строки партии, а не как `groupby().last()`: этот метод пропускает пустые значения и подставил бы вместо отсутствующей конечной температуры последнее заполненное значение.

```
def first_last_measurements(temp):
    # первая и последняя по времени строки замеров партии; при равном времени решает порядок строк
    ordered = temp.assign(_row=np.arange(len(temp))).sort_values(['key', 'MeasureTime', '_row'])
    grouped = ordered.groupby('key')
    first, last = grouped.head(1).set_index('key'), grouped.tail(1).set_index('key')
    return pd.DataFrame({'n_measurements': grouped.size(), 'first_time': first['MeasureTime'],
                         'last_time': last['MeasureTime'], 'T_first': first['Temperature'], 'T_last': last['Temperature']})


stats = first_last_measurements(raw['data_temp'])
no_target = stats['T_last'].isna()
print(f'Партий в data_temp: {len(stats)}; без температуры последнего замера: {int(no_target.sum())} '
      f'(key {stats.index[no_target].min()}–{stats.index[no_target].max()}); '
      f'groupby().last() вернул бы для них температуру первого замера.')

low = raw['data_temp'][raw['data_temp']['Temperature'] < MIN_TEMPERATURE].merge(
    stats[['first_time', 'last_time']], left_on='key', right_index=True)
low['замер'] = np.select([low['MeasureTime'] == low['first_time'], low['MeasureTime'] == low['last_time']],
                         ['первый', 'последний'], default='промежуточный')
print(f'Замеров ниже {MIN_TEMPERATURE} °C: {len(low)}')
display(low[['key', 'MeasureTime', 'Temperature', 'замер']].reset_index(drop=True))

arc_raw = raw['data_arc']
arc_invalid = (arc_raw['ActivePower'] <= 0) | (arc_raw['ReactivePower'] <= 0) | (arc_raw['EndHeat'] <= arc_raw['BeginHeat'])
ARC_ANOMALY_KEYS = sorted(arc_raw.loc[arc_invalid, 'key'].unique().tolist())
print(f'Нагревов с невозможными значениями: {int(arc_invalid.sum())} из {len(arc_raw)}, партии {ARC_ANOMALY_KEYS}; '
      f'следующее по величине значение реактивной мощности: {arc_raw["ReactivePower"].nsmallest(2).iloc[1]:.3f}.')
display(arc_raw.loc[arc_invalid])
```

Партий в data_temp: 3216; без температуры последнего замера: 739 (key 2500–3241); groupby().last() вернул бы для них температуру первого замера.
Замеров ниже 1500 °C: 5

    key         MeasureTime  Temperature   замер
0   867 2019-06-06 08:03:39       1191.0  первый
1  1214 2019-06-18 08:01:03       1208.0  первый
2  1619 2019-07-03 02:34:41       1218.0  первый
3  2052 2019-07-25 08:49:15       1227.0  первый
4  2561 2019-08-12 18:49:29       1204.0  первый

Нагревов с невозможными значениями: 1 из 14876, партии [2116]; следующее по величине значение реактивной мощности: 0.154.

       key           BeginHeat             EndHeat  ActivePower  ReactivePower
9780  2116 2019-07-28 02:22:08 2019-07-28 02:23:57     0.705344    -715.479924

```
REQUIRED_SOURCES = ['data_arc', 'data_bulk', 'data_gas', 'data_wire']
keys_by_source = {t: set(raw[t]['key']) for t in INDUSTRIAL_TABLES}

rules = [
    ('меньше двух замеров', stats['n_measurements'] < 2),
    ('нет температуры первого или последнего замера', stats['T_first'].isna() | stats['T_last'].isna()),
    (f'температура ниже {MIN_TEMPERATURE} °C', (stats['T_first'] < MIN_TEMPERATURE) | (stats['T_last'] < MIN_TEMPERATURE)),
    ('нет в data_arc, data_bulk, data_gas или data_wire',
     ~pd.Series(stats.index, index=stats.index).map(lambda k: all(k in keys_by_source[t] for t in REQUIRED_SOURCES))),
    ('невозможные значения в data_arc', stats.index.isin(ARC_ANOMALY_KEYS)),
]
reason = pd.Series('в анализе', index=stats.index)
for label, mask in reversed(rules):  # причина исключения — первое сработавшее правило
    reason = reason.mask(mask, label)

funnel_labels, funnel_counts = ['все партии в data_temp'], [len(stats)]
for label, _ in rules:
    funnel_labels.append(f'без «{label}»')
    funnel_counts.append(funnel_counts[-1] - int((reason == label).sum()))

fig, ax = plt.subplots(figsize=(9, 3.8), facecolor='white')
y_pos = np.arange(len(funnel_counts))[::-1]
ax.barh(y_pos, funnel_counts, height=0.55, color=BAR_COLOR, zorder=3)
ax.set_yticks(y_pos)
ax.set_yticklabels(funnel_labels, color=INK, fontsize=8)
for y, count, previous in zip(y_pos, funnel_counts, [None] + funnel_counts[:-1]):
    ax.text(count + 30, y, f'{count}' + ('' if previous is None else f'  (−{previous - count})'), va='center', color=INK, fontsize=8)
ax.set_xlim(0, max(funnel_counts) * 1.2)
style_axes(ax, 'Отбор партий', 'число партий', grid_axis='x')
save_figure(fig, 'batch_selection.png')

batches = stats.loc[reason == 'в анализе'].sort_index()
print(f'В анализе {len(batches)} партий (key {batches.index.min()}–{batches.index.max()}), исключено {int((reason != "в анализе").sum())}.')
```

В анализе 2324 партий (key 1–2499), исключено 892.

**Выводы.** Из 3 216 партий в анализе остаются 2 324 (`key` от 1 до 2499). Основная потеря — 739 партий (`key` от 2500), у которых температура заполнена только в первом замере, то есть конечная температура не записана. Ещё исключены 2 партии с одним замером, 4 партии с первым замером ниже 1500 °C (1191–1227 °C, вероятно ошибки датчика), 146 партий, отсутствующих в одной из таблиц операций, и партия 2116 с отрицательной реактивной мощностью (−715.5 при следующем минимальном значении 0.154). Аномальное значение не заменялось: обоснованной оценки истинной величины по данным нет. Модель, таким образом, описывает партии с завершённым циклом измерений.

## 4. Разбиение на обучающую и тестовую выборки

Выборка делится по времени первого замера: первые 75% партий — обучающая выборка (train), последние 25% — тестовая (test). При случайном разбиении в test попали бы партии, соседние по времени с обучающими и произведённые в сходных условиях, и оценка качества на будущих партиях могла бы оказаться оптимистичной. Разбиение не содержит случайного компонента. Список ключей сохраняется в `data/split_keys.csv`.

```
n_test = int(np.ceil(TEST_SIZE * len(batches)))
by_time = batches.sort_values('first_time', kind='stable').index
train_keys, test_keys = np.sort(by_time[:-n_test].to_numpy()), np.sort(by_time[-n_test:].to_numpy())
split_keys = pd.concat([pd.DataFrame({'key': train_keys, 'split': 'train'}),
                        pd.DataFrame({'key': test_keys, 'split': 'test'})]).sort_values('key').reset_index(drop=True)
split_keys.to_csv(DATA_DIR / 'split_keys.csv', index=False)

period = (batches[['first_time', 'last_time']].join(split_keys.set_index('key')['split'])
          .groupby('split').agg(партий=('first_time', 'size'), начало=('first_time', 'min'), конец=('last_time', 'max'))
          .loc[['train', 'test']])
period['key'] = [f'{train_keys.min()}–{train_keys.max()}', f'{test_keys.min()}–{test_keys.max()}']
display(period)
gap = batches.loc[test_keys, 'first_time'].min() - batches.loc[train_keys, 'last_time'].max()
print(f'Последняя партия train завершилась за {gap} до начала первой партии test.')

batches_train = batches.loc[train_keys]
t_first, t_last = batches_train['T_first'], batches_train['T_last']
```

       партий              начало               конец        key
split                                                           
train    1743 2019-05-03 11:02:04 2019-07-11 17:44:20     1–1867
test      581 2019-07-11 17:57:02 2019-08-10 13:58:58  1868–2499

Последняя партия train завершилась за 0 days 00:12:42 до начала первой партии test.

Обучающая выборка — 1 743 партии с 3 мая по 11 июля 2019 года, тестовая — 581 партия с 11 июля по 10 августа. Дальнейший анализ, отбор признаков и выбор модели выполняются только на train; test используется один раз в разделе 9.

## 5. Исследовательский анализ таблиц

Анализ выполняется на партиях train. Нетипичное значение считается **ошибкой**, если оно физически невозможно или противоречит описанию процесса (такие записи исключаются), и **выбросом**, если оно допустимо, но редко (выбросы сохраняются, подраздел 5.6). Пропуск в таблицах материалов означает, что материал не добавлялся.

```
tables = {name: raw[name][raw[name]['key'].isin(train_keys)].copy() for name in INDUSTRIAL_TABLES}
display(pd.DataFrame({
    'строк': {n: len(t) for n, t in tables.items()},
    'партий': {n: t['key'].nunique() for n, t in tables.items()},
    'дублей строк': {n: int(t.duplicated().sum()) for n, t in tables.items()},
    'пустых ячеек, %': {n: round(100 * t.drop(columns='key').isna().mean().mean(), 1) for n, t in tables.items()},
}))
```

                строк  партий  дублей строк  пустых ячеек, %
data_arc         8183    1743             0              0.0
data_bulk        1743    1743             0             76.3
data_bulk_time   1743    1743             0             76.3
data_gas         1743    1743             0              0.0
data_temp        9926    1743             0              0.0
data_wire        1743    1743             0             84.7
data_wire_time   1743    1743             0             84.7

### 5.1. Нагревы электродами (`data_arc`)

```
arc = tables['data_arc'].sort_values(['key', 'BeginHeat']).assign(
    duration=lambda d: (d['EndHeat'] - d['BeginHeat']).dt.total_seconds())
heats = arc.groupby('key').size()
pause = (arc['BeginHeat'] - arc.groupby('key')['EndHeat'].shift()).dt.total_seconds()
display(arc[['ActivePower', 'ReactivePower', 'duration']].describe().round(3).T)
print(f'Нагревов {len(arc)}: от {heats.min()} до {heats.max()} на партию, медиана {heats.median():.0f}; '
      f'пересечений нагревов внутри партии: {int((pause < 0).sum())}; '
      f'отношение активной мощности к реактивной: {(arc["ActivePower"] / arc["ReactivePower"]).min():.2f}–'
      f'{(arc["ActivePower"] / arc["ReactivePower"]).max():.2f}; пауза между нагревами: медиана {pause.median():.0f} с, '
      f'максимум {pause.max():.0f} с.')

fig, axes = plt.subplots(2, 2, figsize=(10, 6), facecolor='white')
hist_panel(axes[0, 0], arc['ActivePower'], 'Активная мощность', 'ActivePower')
hist_panel(axes[0, 1], arc['ReactivePower'], 'Реактивная мощность', 'ReactivePower')
hist_panel(axes[1, 0], arc['duration'], 'Длительность нагрева', 'с')
counts = heats.value_counts().sort_index()
axes[1, 1].bar(counts.index, counts.values, color=BAR_COLOR, zorder=3)
style_axes(axes[1, 1], 'Число нагревов в партии', 'нагревов', 'партий')
save_figure(fig, 'eda_arc.png')
```

                count     mean     std     min      25%      50%      75%      max
ActivePower    8183.0    0.666   0.259   0.228    0.469    0.602    0.833    1.464
ReactivePower  8183.0    0.490   0.198   0.154    0.340    0.444    0.612    1.270
duration       8183.0  171.248  96.879  11.000  106.000  146.000  216.000  907.000

Нагревов 8183: от 1 до 15 на партию, медиана 5; пересечений нагревов внутри партии: 0; отношение активной мощности к реактивной: 1.00–1.77; пауза между нагревами: медиана 205 с, максимум 14528 с.

### 5.2. Сыпучие и проволочные материалы (`data_bulk`, `data_wire` и таблицы времени подачи)

Для каждого материала показаны доля партий, где его добавляли, и распределение объёма там, где добавляли. Таблицы времени проверяются на совпадение пропусков с таблицами объёмов и на правдоподобие: подача материалов в партии не должна превышать сутки.

```
def material_summary(volumes):
    return pd.DataFrame({'партий': volumes.notna().sum(), 'доля партий': volumes.notna().mean().round(3),
                         'медиана': volumes.median().round(1), 'p99': volumes.quantile(0.99).round(1),
                         'максимум': volumes.max().round(1)})


def material_figure(volumes, title, name):
    present = volumes.notna()
    used = [c for c in volumes.columns if present[c].any()]
    fig = plt.figure(figsize=(11, 6.5), facecolor='white')
    grid = fig.add_gridspec(2, 2)
    ax_share, ax_kinds, ax_box = fig.add_subplot(grid[0, 0]), fig.add_subplot(grid[0, 1]), fig.add_subplot(grid[1, :])
    ax_share.bar(used, present.mean()[used], color=BAR_COLOR, zorder=3)
    ax_share.tick_params(axis='x', rotation=90)
    style_axes(ax_share, f'{title}: доля партий с материалом', ylabel='доля партий')
    kinds = present.sum(axis=1).value_counts().sort_index()
    ax_kinds.bar(kinds.index, kinds.values, color=BAR_COLOR, zorder=3)
    style_axes(ax_kinds, 'Видов материала в партии', 'видов', 'партий')
    ax_box.boxplot([volumes[c].dropna() for c in used], widths=0.6, medianprops={'color': ACCENT},
                   boxprops={'color': BAR_COLOR}, whiskerprops={'color': BAR_COLOR}, capprops={'color': BAR_COLOR},
                   flierprops={'marker': 'o', 'markersize': 2.5, 'markeredgecolor': 'none', 'markerfacecolor': INK_SECONDARY})
    ax_box.set_xticks(range(1, len(used) + 1))
    ax_box.set_xticklabels(used)
    style_axes(ax_box, 'Объём там, где материал добавляли', ylabel='объём')
    save_figure(fig, name)


materials = {}
for kind, label in [('bulk', 'Сыпучие'), ('wire', 'Проволока')]:
    volumes = tables[f'data_{kind}'].set_index('key')
    times = tables[f'data_{kind}_time'].set_index('key')
    span_hours = (times.max(axis=1) - times.min(axis=1)).dt.total_seconds() / 3600
    materials[kind] = volumes
    print(f'{label}: пропуски объёмов и времени совпадают: {bool((volumes.notna() == times.notna()).all().all())}; '
          f'объёмов <= 0: {int((volumes <= 0).sum().sum())}; видов в партии: {volumes.notna().sum(axis=1).min()}–'
          f'{volumes.notna().sum(axis=1).max()}; время от первой до последней подачи в партии: медиана '
          f'{span_hours.median() * 60:.0f} мин, максимум {span_hours.max():.1f} ч.')
    display(material_summary(volumes).T)
    material_figure(volumes, label, f'eda_{kind}.png')
bulk, wire = materials['bulk'], materials['wire']
bulk_time, wire_time = tables['data_bulk_time'].set_index('key'), tables['data_wire_time'].set_index('key')
```

Сыпучие: пропуски объёмов и времени совпадают: True; объёмов <= 0: 0; видов в партии: 1–7; время от первой до последней подачи в партии: медиана 15 мин, максимум 1.6 ч.

              Bulk_1   Bulk_2   Bulk_3   Bulk_4   Bulk_5   Bulk_6   Bulk_7  Bulk_8   Bulk_9  Bulk_10  Bulk_11   Bulk_12  Bulk_13   Bulk_14   Bulk_15
партий       169.000    6.000  727.000  606.000   36.000  289.000    4.000   1.000   11.000   97.000   64.000  1357.000   12.000  1546.000  1265.000
доля партий    0.097    0.003    0.417    0.348    0.021    0.166    0.002   0.001    0.006    0.056    0.037     0.779    0.007     0.887     0.726
медиана       31.000  240.000   98.000  104.000   73.500  106.000  166.500  49.000   66.000   79.000   82.500   207.000  154.500   154.000   201.000
p99           92.600  321.600  352.700  254.400  458.100  328.000  399.200  49.000  139.400  126.800  268.300   616.900  302.000   373.200   224.000
максимум     185.000  325.000  454.000  281.000  603.000  503.000  406.000  49.000  147.000  147.000  313.000  1849.000  305.000   636.000   405.000

Проволока: пропуски объёмов и времени совпадают: True; объёмов <= 0: 0; видов в партии: 1–4; время от первой до последней подачи в партии: медиана 0 мин, максимум 1.0 ч.

              Wire_1   Wire_2   Wire_3  Wire_4  Wire_5   Wire_6  Wire_7  Wire_8  Wire_9
партий       1725.00  587.000   25.000   3.000     0.0   25.000     0.0  11.000   18.00
доля партий     0.99    0.337    0.014   0.002     0.0    0.014     0.0   0.006    0.01
медиана       103.20   43.400  244.500  33.200     NaN   39.200     NaN  46.100   30.10
p99           220.90  189.200  287.600  42.900     NaN  127.800     NaN  66.300   60.80
максимум      330.30  282.800  288.400  43.100     NaN  137.100     NaN  68.500   62.00

### 5.3. Продувка газом (`data_gas`)

```
gas = tables['data_gas'].set_index('key')['gas']
display(gas.describe().round(2).to_frame().T)
print(f'Коэффициент асимметрии {gas.skew():.2f}; значений меньше 1: {int((gas < 1).sum())}; больше 40: {int((gas > 40).sum())}.')
fig, ax = plt.subplots(figsize=(6, 3.4), facecolor='white')
hist_panel(ax, gas, 'Объём газа за партию', 'gas', bins=50, marks=[(gas.median(), 'медиана')])
save_figure(fig, 'eda_gas.png')
```

      count   mean   std   min   25%   50%    75%   max
gas  1743.0  11.27  6.42  0.01  7.22  10.0  13.92  78.0

Коэффициент асимметрии 2.12; значений меньше 1: 3; больше 40: 5.

### 5.4. Температура (`data_temp`)

```
delta = t_last - t_first
display(pd.DataFrame({'T_first': t_first, 'T_last': t_last, 'T_last − T_first': delta,
                      'замеров в партии': batches_train['n_measurements']}).describe().round(1).T)
print(f'Корреляция T_first и T_last: {t_first.corr(t_last):.2f}; партий, остывших к последнему замеру: '
      f'{int((delta < 0).sum())} ({(delta < 0).mean():.1%}); партий с T_last 1610–1625 °C: {t_last.between(1610, 1625).mean():.1%}.')

fig, axes = plt.subplots(1, 3, figsize=(13, 3.6), facecolor='white')
temperature_bins = np.arange(1515, 1670, 5)
hist_panel(axes[0], t_first, 'Начальная температура T_first', '°C', bins=temperature_bins, marks=[(t_first.median(), 'медиана')])
hist_panel(axes[1], t_last, 'Конечная температура T_last', '°C', bins=temperature_bins, marks=[(t_last.median(), 'медиана')])
hist_panel(axes[2], delta, 'Изменение температуры T_last − T_first', '°C', marks=[(0, '0')])
save_figure(fig, 'eda_temp.png')
```

                   count    mean   std     min     25%     50%     75%     max
T_first           1743.0  1587.4  22.7  1519.0  1572.0  1587.0  1602.5  1660.0
T_last            1743.0  1593.9  11.0  1547.0  1588.0  1593.0  1599.0  1653.0
T_last − T_first  1743.0     6.6  21.9   -88.0    -8.0     7.0    21.0    83.0
замеров в партии  1743.0     5.7   1.6     2.0     5.0     6.0     7.0    16.0

Корреляция T_first и T_last: 0.31; партий, остывших к последнему замеру: 644 (36.9%); партий с T_last 1610–1625 °C: 9.4%.

### 5.5. Согласованность времени между таблицами

Ожидаемый порядок событий партии: первый замер → нагревы с паузами → подачи материалов → последний замер. Заказчик предупредил, что часы разных датчиков бывают рассинхронизированы; расхождения с этим порядком не считаются ошибкой, но определяют, насколько надёжны интервалы между событиями разных таблиц как признаки. Проверяется также запас времени от последней операции до контрольного замера: признаки должны описывать только события, предшествующие замеру. Время продувки газом не записано; то, что она завершена до последнего замера, — допущение.

```
window = batches_train[['first_time', 'last_time']]
heat_span = arc.groupby('key').agg(first_heat=('BeginHeat', 'min'), last_heat_end=('EndHeat', 'max'))
order_checks = {}
for name, times in [('подачи сыпучих', bulk_time), ('подачи проволоки', wire_time)]:
    order_checks[name] = {'раньше первого замера': int((times.min(axis=1) < window['first_time']).sum()),
                          'позже последнего замера': int((times.max(axis=1) > window['last_time']).sum()),
                          'раньше начала первого нагрева': int((times.min(axis=1) < heat_span['first_heat']).sum())}
order_checks['нагревы'] = {'раньше первого замера': int((heat_span['first_heat'] < window['first_time']).sum()),
                           'позже последнего замера': int((heat_span['last_heat_end'] > window['last_time']).sum())}
display(pd.DataFrame(order_checks).T.astype('Int64').rename_axis('число партий'))

lag = (heat_span['first_heat'] - window['first_time']).dt.total_seconds()
last_bulk_lag = (bulk_time.max(axis=1) - heat_span['last_heat_end']).dt.total_seconds()
last_wire_lag = (wire_time.max(axis=1) - heat_span['last_heat_end']).dt.total_seconds()
print(f'Задержка первого нагрева после первого замера: {", ".join(f"{v:.0f}" for v in sorted(lag.unique()))} с во всех партиях.')
print(f'Последняя подача сыпучих позже окончания последнего нагрева в {int((last_bulk_lag > 0).sum())} партиях '
      f'(не более чем на {last_bulk_lag.max():.0f} с), раньше — в {int((last_bulk_lag < 0).sum())}; '
      f'последняя подача проволоки позже окончания нагревов — в {int((last_wire_lag > 0).sum())} партиях.')
last_operation = pd.concat([heat_span['last_heat_end'], bulk_time.max(axis=1), wire_time.max(axis=1)], axis=1).max(axis=1)
margin = (window['last_time'] - last_operation.reindex(window.index)).dt.total_seconds()
print(f'От последней операции до контрольного замера: медиана {margin.median():.0f} с, минимум {margin.min():.0f} с, '
      f'максимум {margin.max():.0f} с; партий, где последняя операция не раньше замера: {int((margin <= 0).sum())}.')

example = (margin[heats == heats.median()] - margin.median()).abs().idxmin()
start = batches.loc[example, 'first_time']
minutes = lambda t: (t - start).total_seconds() / 60
ex_heats = raw['data_arc'][raw['data_arc']['key'] == example]
ex_adds = {name: raw[t].set_index('key').loc[example].dropna() for name, t in [('сыпучие', 'data_bulk_time'), ('проволока', 'data_wire_time')]}
ex_temps = raw['data_temp'][raw['data_temp']['key'] == example].sort_values('MeasureTime')

fig, ax = plt.subplots(figsize=(10, 3.2), facecolor='white')
for _, row in ex_heats.iterrows():
    ax.barh(2, minutes(row['EndHeat']) - minutes(row['BeginHeat']), left=minutes(row['BeginHeat']), height=0.5, color=BAR_COLOR, zorder=3)
for y, times in zip([1, 0], ex_adds.values()):
    ax.scatter([minutes(t) for t in times], [y] * len(times), marker='|', s=250, color=INK, zorder=3)
inner = ex_temps.iloc[1:-1]
ax.scatter([minutes(t) for t in inner['MeasureTime']], [3] * len(inner), s=18, color=NEUTRAL, zorder=3,
           label='промежуточные замеры (в основной модели не используются)')
for moment, label, style, align in [(start, ' первый замер', '-', 'left'), (last_operation[example], 'последняя операция ', '--', 'right'),
                                    (batches.loc[example, 'last_time'], ' контрольный замер', '-', 'left')]:
    ax.axvline(minutes(moment), color=ACCENT, linestyle=style, linewidth=1.2, zorder=4)
    ax.text(minutes(moment), 3.5, label, color=ACCENT, fontsize=8, ha=align, va='bottom')
ax.set_yticks([0, 1, 2, 3])
ax.set_yticklabels(['проволока', 'сыпучие', 'нагрев', 'температура'], color=INK, fontsize=9)
ax.set_ylim(-0.6, 4.3)
ax.legend(frameon=False, fontsize=8, labelcolor=INK_SECONDARY, loc='lower right')
style_axes(ax, f'Партия {example}: последовательность событий', 'минуты от первого замера', grid_axis='x')
save_figure(fig, 'batch_timeline.png')
```

                  раньше первого замера  позже последнего замера  раньше начала первого нагрева
число партий                                                                                   
подачи сыпучих                        0                        0                              0
подачи проволоки                      0                        0                              0
нагревы                               0                        0                           <NA>

Задержка первого нагрева после первого замера: 10 с во всех партиях.
Последняя подача сыпучих позже окончания последнего нагрева в 1728 партиях (не более чем на 20 с), раньше — в 15; последняя подача проволоки позже окончания нагревов — в 50 партиях.
От последней операции до контрольного замера: медиана 243 с, минимум 4 с, максимум 6953 с; партий, где последняя операция не раньше замера: 0.

### 5.6. Выбросы

Выбросом считается значение за границами Тьюки с множителем k = 3 («далёкий выброс»): выше Q3 + 3·IQR или ниже max(Q1 − 3·IQR, 0), где IQR — межквартильный размах. Множитель 3 вместо обычного 1.5 выбран потому, что распределения скошены вправо и при k = 1.5 границу пересекает естественный хвост. Материалы, которые добавлялись менее чем в 5% партий, в таблицу не включены: для них квартили ненадёжны.

```
OUTLIER_K = 3
OUTLIER_MIN_SHARE = 0.05


def tukey_bounds(values, k=OUTLIER_K):
    q1, q3 = values.quantile([0.25, 0.75])
    return max(q1 - k * (q3 - q1), 0), q3 + k * (q3 - q1)


frequent = [c for c in bulk.columns if bulk[c].notna().mean() >= OUTLIER_MIN_SHARE] + \
           [c for c in wire.columns if wire[c].notna().mean() >= OUTLIER_MIN_SHARE]
batch_values = {'gas': gas, **{c: (bulk[c] if c in bulk else wire[c]).dropna() for c in frequent}}
columns = {'ActivePower': arc['ActivePower'], 'ReactivePower': arc['ReactivePower'], 'длительность нагрева, с': arc['duration'],
           'пауза между нагревами, с': pause.dropna(), 'нагревов в партии': heats.astype(float),
           **batch_values, 'T_first': t_first, 'T_last': t_last}
rows = {}
for name, values in columns.items():
    low_bound, high_bound = tukey_bounds(values)
    outliers = (values < low_bound) | (values > high_bound)
    rows[name] = {'медиана': values.median(), 'максимум': values.max(), 'верхняя граница': high_bound,
                  'выбросов': int(outliers.sum()), 'выбросов, %': 100 * outliers.mean()}
display(pd.DataFrame(rows).T.astype({'выбросов': int}).round(2))

holders = pd.Series({name: values.idxmax() for name, values in batch_values.items()})
print(f'Партия {holders.value_counts().index[0]} — максимум сразу по {holders.value_counts().iloc[0]} признакам: '
      f'{list(holders.index[holders == holders.value_counts().index[0]])}.')
```

                          медиана  максимум  верхняя граница  выбросов  выбросов, %
ActivePower                  0.60      1.46             1.92         0         0.00
ReactivePower                0.44      1.27             1.43         0         0.00
длительность нагрева, с    146.00    907.00           546.00        49         0.60
пауза между нагревами, с   205.00  14528.00          1054.00       202         3.14
нагревов в партии            5.00     15.00            12.00         4         0.23
gas                         10.00     78.00            34.01        11         0.63
Bulk_1                      31.00    185.00           111.00         1         0.59
Bulk_3                      98.00    454.00           448.00         1         0.14
Bulk_4                     104.00    281.00           339.00         0         0.00
Bulk_6                     106.00    503.00           435.00         1         0.35
Bulk_10                     79.00    147.00           216.00         0         0.00
